Repository: TopoSpace/CrystalPilot-Preview

<picture>
    <source media="(prefers-color-scheme: dark)" srcset="design/CrystalPilot-logo-v1/png/crystalpilot-app-dark-256.png">
  </picture>
<h1 align="center">CrystalPilot</h1>
A local workbench in which a language-model agent solves and refines single-crystal X-ray structures<br>
through typed crystallographic tools, while you watch the crystal, the node tree and the numbers change.
  <a href="#what-crystalpilot-does">What it does</a> ·
  <a href="#a-session-from-start-to-delivery">A session</a> ·
  <a href="#how-it-is-built">How it is built</a> ·
  <a href="#results-measured-so-far">Results</a> ·
  <a href="#running-it">Running it</a> ·

<a href="#documentation">Documentation</a>
---

## Results measured so far

These are the runs that were evaluated against a human reference or a hard gate. They are dated because the code keeps changing.

| Case | Date | Outcome |
|---|---|---|
| SJTU-9, a Zr-MOF whose coarse model was deliberately damaged in three places (wrong element, broken aromatic ring, missing μ3-O) | 2026-08 | All three defects found and repaired from the priors "ZrCl4 + H4TCPB" alone. Final R1 0.0615 against 0.0617 for the human refinement; wR2 0.2002 against 0.2048; atom match 1.0/1.0; SHELXL cross-check R1 0.0611. Every checkCIF alert explained. |
| L-cysteine, 1,700 CBF frames from Diamond I19 | 2026-08 | Reduced with the staged DIALS tools (CC½ 0.998, Rmerge 0.055, completeness 95.8 %), solved in P2₁2₁2₁, refined to R1 about 0.050. |

# Extended benchmark set 2 (`benchmark/data_ext2/`)

Acquired 2026-08-29 to stress the three CrystalPilot entry stages beyond `data_ext`
(101 COD hkl+CIF cases) and `data_frames` (8 raw-frame sets, all organic/molecular).
Machine-readable provenance: `benchmark/manifest_ext2.json`. Everything here is public
data (COD public-domain / IUCr open-access supplements / Zenodo CC-BY-4.0); per-entry
details, URLs, DOIs and licenses are in each `<slug>/SOURCE.txt`.

## Part 1 - human-refined final structures + deposited structure factors (9 entries, stage "refined")

Each `<slug>/` holds `ref.cif` (final refined CIF as deposited), `ref.fcf` (deposited
structure-factor file; all are SHELX LIST-4 CIF reflection files: h k l Fc^2 Fo^2 sigma
status), and `ref.hkl` (DERIVED locally from ref.fcf: SHELX HKLF4 3I4+2F8.2 h k l Fo^2
sigma, zero-terminated; any uniform rescale to fit F8.2 is recorded in SOURCE.txt and
the manifest). Verification: gemmi parses every CIF/fcf; R1 recomputed from each fcf
against the deposited model reproduces the published R1 to <=0.002 for all 9 entries
(pairing proof, values in manifest).

Coverage: 2 clean baselines (organic, Cu coordination polymer), PART/occupancy disorder
(organic + Cu-sparfloxacin), a Cu3 MOF (Acta C 2024), and 4 twin cases spanning the
whole twin phenomenology: HKLF5 reflection twin with BASF 0.389 (5-iodouracil, heavy
atom), a non-merohedral twin whose CIF is silent about the twinning (trap case), an
explicit TWIN/BASF pseudo-merohedral twin with weak data (R1 ~0.10), and TWIN/BASF plus
massive disorder (ebastinium hydrogen fumarate, 82 part-occupied sites). Twin fcf files
are model-detwinned by SHELXL - disclosed in SOURCE.txt.

## Part 2 - raw diffraction frames (2 sets, stage "frames")

| case | chemistry | vendor format | frames | dials.import (DIALS 3.30) | twin ground truth |
|---|---|---|---|---|---|
| `frames_zn_dpnpp` | Zn coordination polymer (catena-Zn bis[di(4-nitrophenyl)phosphate], Pna2_1) | Oxford Diffraction `.img`, header "OD SAPPHIRE 3.0", TY5 | 1102 | see `_import_tests/zn_dpnpp/` (legacy v3.0 header = expected FormatROD gap) | CrysAlisPro 2-component twin reduction shipped in-place (twin1/twin2 HKLF4, twin1 HKLF5, .twinlog); final model = inversion twin BASF 0.496, ref CIF COD 7709880 in `ref/` |
| `frames_onitroaniline_twin` | gamma-o-nitroaniline (metastable polymorph, P2_1/a) | Bruker Kappa APEXII `.sfrm` | 3324 | see `_import_tests/onitroaniline/` | non-merohedral 2-component twin (180 deg about c); RDL gives published ladder: naive R1 0.0678 -> PLATON HKLF5 detwin 0.0465 -> EVAL15 two-lattice best; CCDC 2217206 (CSD-only, no free CIF) |

Both fill declared gaps of `data_frames`: no coordination-compound chemistry and only
one twinned set (L-aspartic acid, same Utrecht lab - the o-nitroaniline set enables
tune-on-one / verify-on-the-other twin-rescue experiments).

Larger candidates that were found but NOT downloaded (size/pertinence) are recorded in
the manifest with stage `frames_candidate` (incl. a 29 GB lanthanide-MOF set with node
disorder, and the 1.9 GB companion Zn-polymer and ferrocene-cage sets).

## Layout

```
data_ext2/
  <slug>/ref.cif|ref.fcf|ref.hkl|SOURCE.txt      stage "refined" (9 entries)
  frames_zn_dpnpp/frames/pg33_ZnDpNPP/           7z extracted 1:1 (CrysAlisPro workspace incl. frames/*.img)
  frames_zn_dpnpp/ref/ref.cif                    COD 7709880 reference model
  frames_onitroaniline_twin/frames/*.sfrm        tar.bz2 extracted 1:1

File: benchmark/data_ext2/mof_cu3_cod2312697/SOURCE.txt
slug: mof_cu3_cod2312697
source: COD entry 2312697 (mirrors IUCr/journal deposition)
entry page: https://www.crystallography.net/cod/2312697.html
doi: 10.1107/S2053229624011082
journal: Acta crystallographica. Section C, Structural chemistry (2024)
title: Construction of pyridine-functionalized metal-organic frameworks for the detection of flazasulfuron.
license: COD terms: data provided by IUCr Journals, free use within the scientific community with attribution to the source article
chemical formula: C60 H40 Cu3 N8 O20
space group: P -1   Z: 1
cell: 10.3591(10), 11.0086(9), 13.9603(14), 89.525(7), 78.044(8), 66.947(8)
temperature: 293 K   radiation: Mo K\a lambda=0.71073
device: Rigaku XtaLAB mini
published R1(gt): 0.0576   wR2: 0.2170

files:
  ref.cif  = final refined CIF as deposited (downloaded from https://www.crystallography.net/cod/2312697.cif)
  ref.fcf  = structure-factor file as deposited (downloaded from https://www.crystallography.net/cod/2312697.hkl);
             format: CIF reflection file, SHELX LIST 4 (_shelx_refln_list_code 4):
             loop of h k l F_squared_calc F_squared_meas F_squared_sigma status
  ref.hkl  = DERIVED locally from ref.fcf: SHELX HKLF4 fixed format (3I4,2F8.2), columns h k l Fo^2 sigma(Fo^2), terminated by 0 0 0 line.

verification: gemmi parses ref.cif and ref.fcf; n_reflections(fcf) = 5025;
  R1 recomputed from fcf (Fo>2sig) = 0.0560 vs published R1(gt) = 0.0576 -> pairing check
  cell(fcf) matches cell(cif): True

why selected: Trinuclear Cu3 metal-organic framework (Acta Cryst C 2024) with SADI restraints; framework category previously under-represented with Fobs.

key refinement instruction lines (embedded .res in CIF):
  HKLF 4
