Repository: TopoSpace/CrystalPilot-Preview

<picture>
    <source media="(prefers-color-scheme: dark)" srcset="design/CrystalPilot-logo-v1/png/crystalpilot-app-dark-256.png">
  </picture>
<h1 align="center">CrystalPilot</h1>
A local workbench in which a language-model agent solves and refines single-crystal X-ray structures<br>
through typed crystallographic tools, while you watch the crystal, the node tree and the numbers change.
  <a href="#what-crystalpilot-does">What it does</a> ·
  <a href="#a-session-from-start-to-delivery">A session</a> ·
  <a href="#how-it-is-built">How it is built</a> ·
  <a href="#results-measured-so-far">Results</a> ·
  <a href="#running-it">Running it</a> ·

<a href="#documentation">Documentation</a>
---

## What CrystalPilot is

CrystalPilot is a program you run on your own computer. It opens a project folder that holds diffraction data and turns a language model into a working crystallographer for that folder. The model reads the data through tools, decides what to do next, calls the tools again, and explains its reasoning in the conversation. You can interrupt at any point, answer its questions, or send it in a different direction.

The model does not do any crystallographic arithmetic itself. Space-group screening, phasing, least-squares refinement, difference maps, geometry, validation and CIF assembly are performed by established engines: cctbx and smtbx in-process, SHELXT and SHELXL as external programs, PLATON for checkCIF, DIALS for raw frames. The model supplies what these programs cannot: reading a difference map as chemistry, recognising a broken ligand or a mistyped metal, deciding when a solvent region should be modelled and when it should be masked, and saying plainly what the data cannot support.

The project was written for metal-organic frameworks first, because that is what the group that built it works on. Small molecules, salts, co-crystals, cages and macrocycles run through the same tools. The interface is available in Chinese and English (Settings › Appearance › Language), and the agent's narration and the delivered summary follow that choice. The code, the tool contracts and this documentation are in English.

This is a development preview. It is used daily on real data inside one research group, it has a large test suite, and it still has rough edges that are listed below.

## What CrystalPilot does

**Takes what you have.** A project can start from a reflection file and an atom-less SHELX instruction file, from a coarse model that needs repair, from a published CIF you want to check or improve, from vendor reductions (SAINT, TWINABS, XPREP, CrysAlisPro), or from raw frames (CBF, SFRM, IMG, OSC, MCCD, HDF5), which the agent reduces with DIALS in resumable stag

## Results measured so far

These are the runs that were evaluated against a human reference or a hard gate. They are dated because the code keeps changing.

| Case | Date | Outcome |
|---|---|---|
| SJTU-9, a Zr-MOF whose coarse model was deliberately damaged in three places (wrong element, broken aromatic ring, missing μ3-O) | 2026-08 | All three defects found and repaired from the priors "ZrCl4 + H4TCPB" alone. Final R1 0.0615 against 0.0617 for the human refinement; wR2 0.2002 against 0.2048; atom match 1.0/1.0; SHELXL cross-check R1 0.0611. Every checkCIF alert explained. |
| L-cysteine, 1,700 CBF frames from Diamond I19 | 2026-08 | Reduced with the staged DIALS tools (CC½ 0.998, Rmerge 0.055, completeness 95.8 %), solved in P2₁2₁2₁, refined to R1 about 0.050. |
| Import fidelity, nine published structures | 2026-08 | Gate: SHELXL with zero cycles on the imported model must reproduce the published R1 within 0.005. Eight of nine pass; the twin cases agree within 0.0005. Five importer bugs were found and fixed by this gate. |
| Twin trap, COD 2229074 | 2026-08 | The agent showed from the deposited structure factors that the published R1 cannot be reproduced, recomputed R1 0.0526 consistent with the deposit, and declined to add restraints to chase the paper's number. |
| Coarse-solve pipeline, 33 structures | 2026-08 | 75.8 % solved without a model; space group correct at rank 1 in 87.9 %. |
| NU-1000 with a post-synthetic bromophenylacetate modification, synchrotron data | 2026-09 | Framework solved and refined in P6/mmm to R1 0.0811 (screenshots above); delivered as diagnostic with the reasons stated. The pore guest was not identified in this data and its scattering was treated with a solvent mask. |

## Data handling

Diffraction data, frames, models and deliveries stay on the machine that runs the service. What reaches the model provider is the conversation: the text you write, the structured summaries the tools return, and images only when you attach one or when the agent asks `view_structure` for a rendering. Uploading a CIF to the IUCr checkCIF service is off by default and, when enabled for a project, still requires approval for every call. Original data files are never modified; the tools work on copies inside the project folder.

File: benchmark/known_answers/MOF-5_IRMOF-1/ref.cif
#------------------------------------------------------------------------------
#$Date: 2016-02-18 17:37:37 +0200 (Thu, 18 Feb 2016) $
#$Revision: 176729 $
#$URL: file:///home/coder/svn-repositories/_RELOADED_COD/cod-reloaded/cif/1/51/62/1516287.cif $
#------------------------------------------------------------------------------
#
# This file is available in the Crystallography Open Database (COD),
# http://www.crystallography.net/
#
# All data on this site have been placed in the public domain by the
# contributors.
#
data_1516287
loop_
_publ_author_name
'Lock, Nina'
'Wu, Yue'
'Christensen, Mogens'
'Cameron, Lisa J.'
'Peterson, Vanessa K.'
'Bridgeman, Adam J.'
'Kepert, Cameron J.'
'Iversen, Bo B.'
_publ_section_title
;
 Elucidating Negative Thermal Expansion in MOF-5
;
_journal_issue                   39
_journal_name_full               'The Journal of Physical Chemistry C'
_journal_page_first              16181
_journal_paper_doi               10.1021/jp103212z
_journal_volume                  114
_journal_year                    2010
_chemical_compound_source        'synthesis as described'
_chemical_formula_moiety         'C24 H12 O13 Zn4'
_chemical_formula_sum            'C24 H12 O13 Zn4'
_chemical_formula_weight         769.90
_chemical_name_systematic
;
 ?
;
_space_group_IT_number           225
_symmetry_cell_setting           cubic
_symmetry_Int_Tables_number      225
_symmetry_space_group_name_Hall  '-F 4 2 3'
_symmetry_space_group_name_H-M   'F m -3 m'
_atom_sites_solution_hydrogens   geom
_atom_sites_solution_primary     direct
_atom_sites_solution_secondary   difmap
_audit_creation_date             2010-06-30T15:48:17-00:00
_audit_creation_method           'WinGX routine CIF_UPDATE'
_cell_angle_alpha                90
_cell_angle_beta                 90
_cell_angle_gamma                90
_cell_formula_units_Z            8
_cell_length_a                   25.8247(4)
_cell_length_b                   25.8247(4)
_cell_length_c                   25.8247(4)
_cell_measurement_reflns_used    3407
_cell_measurement_temperature    280(2)
_cell_measurement_theta_max      26.9
_cell_measurement_theta_min      3.16
_cell_measurement_wavelength     0.71073
_cell_volume                     17222.9(5)
_computing_cell_refinement       SAINT
_computing_data_collection       'APEX II'
_computing_data_reduction        SAINT
_computing_molecular_graphics    'Ortep-3 for Windows (Farrugia, 1997)'
_computing_publication_material  'WinGX publication routines (Farrugia, 1999)'
_computing_structure_refinement  'SHELXL-97 (Sheldrick, 2008)'
_computing_structure_solution    SHELXS
_diffrn_ambient_temperature      280(2)
_diffrn_detector_area_resol_mean 12.00
_diffrn_detector_type            'APEX2 charged-coupled device'
_diffrn_measured_fraction_theta_full 0.989
_diffrn_measured_fraction_theta_max 0.928
_diffrn_measurement_device_type  'Bruker X8 APEX-II diffractometer'
_diffrn_measurement_method
;
            Narrow slices collected using \f- and \w-scans
;
_diffrn_radiation_monochromator  graphite
_diffrn_radiation_probe          x-ray
_diffrn_radiation_type           MoK\a
_diffrn_radiation_wavelength     0.71073
_diffrn_reflns_av_R_equivalents  0.0622
_diffrn_reflns_av_unetI/netI     0.0397
_diffrn_reflns_limit_h_max       27
_diffrn_reflns_limit_h_min       -19
_diffrn_reflns_limit_k_max       39
_diffrn_reflns_limit_k_min       -17
_diffrn_reflns_limit_l_max       39
_diffrn_reflns_limit_l_min       -18
_diffrn_reflns_number            18927
_diffrn_reflns_theta_full        30
_diffrn_reflns_theta_max         33.21
_diffrn_reflns_theta_min         1.37
_diffrn_source                   'rotating anode'
_diffrn_standards_number         0
_exptl_absorpt_coefficient_mu    1.122
_exptl_absorpt_correction_T_max  0.85
_exptl_absorpt_correction_T_min  0.66
_exptl_absorpt_correction_type   multi-scan
_exptl_absorpt_process_details
;
SADABS (Sheldrick, 2004)
;
_exptl_crystal_colour            colourless
_exptl_crystal_density_diffrn    0.594
_exptl_crystal_density_method    'not measured'
_exptl_crystal_description       cube
_exptl_crystal_F_000             3040
_exptl_crystal_size_max          0.260
_exptl_crystal_size_mid          0.186
_exptl_crystal_size_min          0.150
_refine_diff_density_max         0.578
_refine_diff_density_min         -0.392
_refine_diff_density_rms         0.074
_refine_ls_extinction_method     none
_refine_ls_goodness_of_fit_ref   1.115
_refine_ls_hydrogen_treatment    constr
_refine_ls_matrix_type           full
_refine_ls_number_parameters     26
_refine_ls_number_reflns         1571
_refine_ls_number_restraints     0
_refine_ls_restrained_S_all      1.115
_refine_ls_R_factor_all          0.0899
_refine_ls_R_factor_gt           0.0315
_refine_ls_shift/su_max          0.051
_refine_ls_shift/su_mean         0.003
_refine_ls_structure_factor_coef Fsqd
_refine_ls_weighting_details
'calc w=1/[\s^2^(Fo^2^)+(0.0487P)^2^+34.6936P] where P=(Fo^2^+2Fc^2^)/3'
_refine_ls_weighting_scheme      calc
_refine_ls_wR_factor_gt          0.0855
_refine_ls_wR_factor_ref         0.1221
_reflns_number_gt                903
_reflns_number_total             1571
_reflns_threshold_expression     >2\s(I)
_cod_data_source_file            MOF5_280K.cif
_cod_data_source_block           mof52vt_280
_cod_database_code               1516287
loop_
_symmetry_equiv_pos_as_xyz
'x, y, z'
'-x, -y, z'
'-x, y, -z'
'x, -y, -z'
'z, x, y'
'z, -x, -y'
'-z, -x, y'
'-z, x, -y'
'y, z, x'
'-y, z, -x'
'y, -z, -x'
'-y, -z, x'
'y, x, -z'
'-y, -x, -z'
'y, -x, z'
'-y, x, z'
'x, z, -y'
'-x, z, y'
'-x, -z, -y'
'x, -z, y'
'z, y, -x'
'z, -y, x'
'-z, y, x'
'-z, -y, -x'
'x, y+1/2, z+1/2'
'-x, -y+1/2, z+1/2'
'-x, y+1/2, -z+1/2'
'x, -y+1/2, -z+1/2'
'z, x+1/2, y+1/2'
'z, -x+1/2, -y+1/2'
'-z, -x+1/2, y+1/2'
'-z, x+1/2, -y+1/2'
'y, z+1/2, x+1/2'
'-y, z+1/2, -x+1/2'
'y, -z+1/2, -x+1/2'
'-y, -z+1/2, x+1/2'
'y, x+1/2, -z+1/2'
'-y, -x+1/2, -z+1/2'
'y, -x+1/2, z+1/2'
'-y, x+1/2, z+1/2'
'x, z+1/2, -y+1/2'
'-x, z+1/2, y+1/2'
'-x, -z+1/2, -y+1/2'
'x, -z+1/2, y+1/2'
'z, y+1/2, -x+1/2'
'z, -y+1/2, x+1/2'
'-z, y+1/2, x+1/2'
'-z, -y+1/2, -x+1/2'
'x+1/2, y, z+1/2'
'-x+1/2, -y, z+1/2'
'-x+1/2, y, -z+1/2'
'x+1/2, -y, -z+1/2'
'z+1/2, x, y+1/2'
'z+1/2, -x, -y+1/2'
'-z+1/2, -x, y+1/2'
'-z+1/2, x, -y+1/2'
'y+1/2, z, x+1/2'
'-y+1/2, z, -x+1/2'
'y+1/2, -z, -x+1/2'
'-y+1/2, -z, x+1/2'
'y+1/2, x, -z+1/2'
'-y+1/2, -x, -z+1/2'
'y+1/2, -x, z+1/2'
'-y+1/2, x, z+1/2'
'x+1/2, z, -y+1/2'
'-x+1/2, z, y+1/2'
'-x+1/2, -z, -y+1/2'
'x+1/2, -z, y+1/2'
'z+1/2, y, -x+1/2'
'z+1/2, -y, x+1/2'
'-z+1/2, y, x+1/2'
'-z+1/2, -y, -x+1/2'
'x+1/2, y+1/2, z'
'-x+1/2, -y+1/2, z'
'-x+1/2, y+1/2, -z'
'x+1/2, -y+1/2, -z'
'z+1/2, x+1/2, y'
'z+1/2, -x+1/2, -y'
'-z+1/2, -x+1/2, y'
'-z+1/2, x+1/2, -y'
'y+1/2, z+1/2, x'
'-y+1/2, z+1/2, -x'
'y+1/2, -z+1/2, -x'
'-y+1/2, -z+1/2, x'
'y+1/2, x+1/2, -z'
'-y+1/2, -x+1/2, -z'
'y+1/2, -x+1/2, z'
'-y+1/2, x+1/2, z'
'x+1/2, z+1/2, -y'
'-x+1/2, z+1/2, y'
'-x+1/2, -z+1/2, -y'
'x+1/2, -z+1/2, y'
'z+1/2, y+1/2, -x'
'z+1/2, -y+1/2, x'
'-z+1/2, y+1/2, x'
'-z+1/2, -y+1/2, -x'
'-x, -y, -z'
'x, y, -z'
'x, -y, z'
'-x, y, z'
'-z, -x, -y'
'-z, x, y'
'z, x, -y'
'z, -x, y'
'-y, -z, -x'
'y, -z, x'
'-y, z, x'
'y, z, -x'
'-y, -x, z'
'y, x, z'
'-y, x, -z'
'y, -x, -z'
'-x, -z, y'
'x, -z, -y'
'x, z, y'
'-x, z, -y'
'-z, -y, x'
'-z, y, -x'
'z, -y, -x'
'z, y, x'
'-x, -y+1/2, -z+1/2'
'x, y+1/2, -z+1/2'
'x, -y+1/2, z+1/2'
'-x, y+1/2, z+1/2'
'-z, -x+1/2, -y+1/2'
'-z, x+1/2, y+1/2'
'z, x+1/2, -y+1/2'
'z, -x+1/2, y+1/2'
'-y, -z+1/2, -x+1/2'
'y, -z+1/2, x+1/2'
'-y, z+1/2, x+1/2'
'y, z+1/2, -x+1/2'
'-y, -x+1/2, z+1/2'
'y, x+1/2, z+1/2'
'-y, x+1/2, -z+1/2'
'y, -x+1/2, -z+1/2'
'-x, -z+1/2, y+1/2'
'x, -z+1/2, -y+1/2'
'x, z+1/2, y+1/2'
'-x, z+1/2, -y+1/2'
'-z, -y+1/2, x+1/2'
'-z, y+1/2, -x+1/2'
'z, -y+1/2, -x+1/2'
'z, y+1/2, x+1/2'
'-x+1/2, -y, -z+1/2'
'x+1/2, y, -z+1/2'
'x+1/2, -y, z+1/2'
'-x+1/2, y, z+1/2'
'-z+1/2, -x, -y+1/2'
'-z+1/2, x, y+1/2'
'z+1/2, x, -y+1/2'
'z+1/2, -x, y+1/2'
'-y+1/2, -z, -x+1/2'
'y+1/2, -z, x+1/2'
'-y+1/2, z, x+1/2'
'y+1/2, z, -x+1/2'
'-y+1/2, -x, z+1/2'
'y+1/2, x, z+1/2'
'-y+1/2, x, -z+1/2'
'y+1/2, -x, -z+1/2'
'-x+1/2, -z, y+1/2'
'x+1/2, -z, -y+1/2'
'x+1/2, z, y+1/2'
'-x+1/2, z, -y+1/2'
'-z+1/2, -y, x+1/2'
'-z+1/2, y, -x+1/2'
'z+1/2, -y, -x+1/2'
'z+1/2, y, x+1/2'
'-x+1/2, -y+1/2, -z'
'x+1/2, y+1/2, -z'
'x+1/2, -y+1/2, z'
'-x+1/2, y+1/2, z'
'-z+1/2, -x+1/2, -y'
'-z+1/2, x+1/2, y'
'z+1/2, x+1/2, -y'
'z+1/2, -x+1/2, y'
'-y+1/2, -z+1/2, -x'
'y+1/2, -z+1/2, x'
'-y+1/2, z+1/2, x'
'y+1/2, z+1/2, -x'
'-y+1/2, -x+1/2, z'
'y+1/2, x+1/2, z'
'-y+1/2, x+1/2, -z'
'y+1/2, -x+1/2, -z'
'-x+1/2, -z+1/2, y'
'x+1/2, -z+1/2, -y'
'x+1/2, z+1/2, y'
'-x+1/2, z+1/2, -y'
'-z+1/2, -y+1/2, x'
'-z+1/2, y+1/2, -x'
'z+1/2, -y+1/2, -x'
'z+1/2, y+1/2, x'
loop_
_atom_site_label
_atom_site_type_symbol
_atom_site_fract_x
_atom_site_fract_y
_atom_site_fract_z
_atom_site_U_iso_or_equiv
_atom_site_adp_type
_atom_site_occupancy
_atom_site_symmetry_multiplicity
_atom_site_calc_flag
_atom_site_refinement_flags
Zn1 Zn 0.206474(11) 0.293526(11) 0.206474(11) 0.02528(17) Uani 1 6 d S
O1 O 0.25 0.25 0.25 0.0247(12) Uani 1 24 d S
O2 O 0.21951(6) 0.28049(6) 0.13385(8) 0.0526(6) Uani 1 2 d S
C1 C 0.25 0.25 0.11148(15) 0.0395(9) Uani 1 4 d S
C2 C 0.25 0.25 0.05365(15) 0.0453(11) Uani 1 4 d S
C3 C 0.21787(10) 0.28213(10) 0.02653(13) 0.0731(14) Uani 1 2 d S
H3 H 0.1957 0.3043 0.0443 0.095 Uiso 1 2 calc SR
loop_
_atom_site_aniso_label
_atom_site_aniso_U_11
_atom_site_aniso_U_22
_atom_site_aniso_U_33
_atom_site_aniso_U_23
_atom_site_aniso_U_13
_atom_site_aniso_U_12
Zn1 0.02528(17) 0.02528(17) 0.02528(17) 0.00038(12) -0.00038(12) 0.00038(12)
O1 0.0247(12) 0.0247(12) 0.0247(12) 0 0 0
O2 0.0670(10) 0.0670(10) 0.0239(10) -0.0010(7) 0.0010(7) 0.0228(12)
C1 0.0473(15) 0.0473(15) 0.0239(19) 0 0 0.004(2)
C2 0.0571(17) 0.0571(17) 0.0216(19) 0 0 0.012(2)
C3 0.096(2) 0.096(2) 0.0265(16) -0.0011(10) 0.0011(10) 0.058(3)
loop_
_atom_type_symbol
_atom_type_description
_atom_type_scat_dispersion_real
_atom_type_scat_dispersion_imag
_atom_type_scat_source
C C 0.0033 0.0016 'International Tables Vol C Tables 4.2.6.8 and 6.1.1.4'
H H 0 0 'International Tables Vol C Tables 4.2.6.8 and 6.1.1.4'
O O 0.0106 0.006 'International Tables Vol C Tables 4.2.6.8 and 6.1.1.4'
Zn Zn 0.2839 1.4301 'International Tables Vol C Tables 4.2.6.8 and 6.1.1.4'
loop_
_geom_angle_atom_site_label_1
_geom_angle_atom_site_label_2
_geom_angle_atom_site_label_3
_geom_angle
_geom_angle_site_symmetry_1
_geom_angle_site_symmetry_3
O2 Zn1 O2 107.88(8) 84 .
O2 Zn1 O2 107.88(8) 84 30
O2 Zn1 O2 107.88(8) . 30
O2 Zn1 O1 111.02(7) 84 .
O2 Zn1 O1 111.02(7) . .
O2 Zn1 O1 111.02(7) 30 .
Zn1 O1 Zn1 109.5 51 .
Zn1 O1 Zn1 109.5 51 9
Zn1 O1 Zn1 109.5 . 9
Zn1 O1 Zn1 109.5 51 28
Zn1 O1 Zn1 109.5 . 28
Zn1 O1 Zn1 109.5 9 28
C1 O2 Zn1 131.7(2) . .
O2 C1 O2 125.2(4) 74 .
O2 C1 C2 117.41(19) 74 .
O2 C1 C2 117.41(19) . .
C3 C2 C3 118.3(4) 74 .
C3 C2 C1 120.8(2) 74 .
C3 C2 C1 120.8(2) . .
C3 C3 C2 120.8(2) 98 .
C3 C3 H3 119.6 98 .
C2 C3 H3 119.6 . .
loop_
_geom_bond_atom_site_label_1
_geom_bond_atom_site_label_2
_geom_bond_distance
_geom_bond_site_symmetry_2
Zn1 O2 1.935(2) 84
Zn1 O2 1.935(2) .
Zn1 O2 1.935(2) 30
Zn1 O1 1.9469(5) .
O1 Zn1 1.9469(5) 51
O1 Zn1 1.9469(5) 9
O1 Zn1 1.9469(5) 28
O2 C1 1.254(3) .
C1 O2 1.254(3) 74
C1 C2 1.494(5) .
C2 C3 1.367(4) 74
C2 C3 1.367(4) .
C3 C3 1.370(6) 98
C3 H3 0.93 .
loop_
_geom_torsion_atom_site_label_1
_geom_torsion_atom_site_label_2
_geom_torsion_atom_site_label_3
_geom_torsion_atom_site_label_4
_geom_torsion
_geom_torsion_site_symmetry_1
_geom_torsion_site_symmetry_4
O2 Zn1 O1 Zn1 0 84 51
O2 Zn1 O1 Zn1 120 . 51
O2 Zn1 O1 Zn1 -120 30 51
O2 Zn1 O1 Zn1 -120 84 9
O2 Zn1 O1 Zn1 0 . 9
O2 Zn1 O1 Zn1 120 30 9
O2 Zn1 O1 Zn1 120 84 28
O2 Zn1 O1 Zn1 -120 . 28
O2 Zn1 O1 Zn1 0 30 28
O2 Zn1 O2 C1 121.85(8) 84 .
O2 Zn1 O2 C1 -121.85(8) 30 .
O1 Zn1 O2 C1 0 . .
Zn1 O2 C1 O2 0 . 74
Zn1 O2 C1 C2 180 . .
O2 C1 C2 C3 0 74 74
O2 C1 C2 C3 180 . 74
O2 C1 C2 C3 180 74 .
O2 C1 C2 C3 0 . .
C3 C2 C3 C3 0 74 98
C1 C2 C3 C3 180 . 98
