Repository: TopoSpace/CrystalPilot-Preview

<picture>
    <source media="(prefers-color-scheme: dark)" srcset="design/CrystalPilot-logo-v1/png/crystalpilot-app-dark-256.png">
  </picture>
<h1 align="center">CrystalPilot</h1>
A local workbench in which a language-model agent solves and refines single-crystal X-ray structures<br>
through typed crystallographic tools, while you watch the crystal, the node tree and the numbers change.
  <a href="#what-crystalpilot-does">What it does</a> ·
  <a href="#a-session-from-start-to-delivery">A session</a> ·
  <a href="#how-it-is-built">How it is built</a> ·
  <a href="#results-measured-so-far">Results</a> ·
  <a href="#running-it">Running it</a> ·

<a href="#documentation">Documentation</a>
---

## What CrystalPilot is

CrystalPilot is a program you run on your own computer. It opens a project folder that holds diffraction data and turns a language model into a working crystallographer for that folder.

## Results measured so far

These are the runs that were evaluated against a human reference or a hard gate. They are dated because the code keeps changing.

| Case | Date | Outcome |
|---|---|---|
| SJTU-9, a Zr-MOF whose coarse model was deliberately damaged in three places (wrong element, broken aromatic ring, missing μ3-O) | 2026-08 | All three defects found and repaired from the priors "ZrCl4 + H4TCPB" alone. Final R1 0.0615 against 0.0617 for the human refinement; wR2 0.2002 against 0.2048; atom match 1.0/1.0; SHELXL cross-check R1 0.0611. Every checkCIF alert explained. |
| L-cysteine, 1,700 CBF frames from Diamond I19 | 2026-08 | Reduced with the staged DIALS tools (CC½ 0.998, Rmerge 0.055, completeness 95.8 %), solved in P2₁2₁2₁, refined to R1 about 0.050. |
| Import fidelity, nine published structures | 2026-08 | Gate: SHELXL with zero cycles on the imported model must reproduce the published R1 within 0.005. Eight of nine pass; the twin cases agree within 0.0005. Five importer bugs were found and fixed by this gate. |
| Twin trap, COD 2229074 | 2026-08 | The agent showed from the deposited structure factors that the published R1 cannot be reproduced, recomputed R1 0.0526 consistent with the deposit, and declined to add restraints to chase the paper's number. |
| Coarse-solve pipeline, 33 structures | 2026-08 | 75.8 % solved without a model; space group correct at rank 1 in 87.9 %. |
| NU-1000 with a post-synthetic bromophenylacetate modification, synchrotron data | 2026-09 | Framework solved and refined in P6/mmm to R1 0.0811 (screenshots above); delivered as diagnostic with the reasons stated. The pore guest was not identified in this data and its scattering was treated with a solvent mask. |

## Data handling

Diffraction data, frames, models and deliveries stay on the machine that runs the service. What reaches the model provider is the conversation: the text you write, the structured summaries the tools return, and images only when you attach one or when the agent asks `view_structure` for a rendering. Uploading a CIF to the IUCr checkCIF service is off by default and, when enabled for a project, still requires approval for every call. Original data files are never modified; the tools work on copies inside the project folder.

# Workbench prototype archive (round 2, Phase 0)

The Codex-harness prototype that used to live here was **merged into the main
package in Phase 1**. Current locations:

| was (prototype) | now (product) |
|---|---|
| `workbench/crystalpilot_workbench/` | `crystalpilot/workbench/` (core, service, routes, cli, agents_md, print_token) |
| `workbench/codex-home/` | `codex-home/` at the repo root (isolated CODEX_HOME) |
| `workbench/.venv` (own SDK install) | main `.venv` via the `workbench` extra (`pip install -e .[workbench]`, pinned `openai-codex==0.147.0`) |
| debug web UI on port 8100 | served by the main server: `http://localhost:8000/wb` |
| `workbench/smoke_test.py` | `scripts/workbench_smoke.py` |

Still here, still current:

- `ADR-001-codex-harness.md` — the harness decision record (accepted).
- `MIGRATION.md` — the phased plan (Phase 1 done; see per-phase status inside).
- `demo-project/`, `demo-mof/` — validation projects. The evidence from the
  round-2 natural-language MOF solve demo is in
  `demo-mof/CrystalPilot Results/task_20260827_234012/` (final.cif, report.html,
  agent-written Chinese SUMMARY.md, redacted transcript.jsonl).

## Reproduce (Phase 1 layout)

```bash

# harness smoke test (isolated CODEX_HOME + gateway + thread resume)
H:/CrystalPilot/.venv/Scripts/python.exe -X utf8 scripts/workbench_smoke.py

# CLI chat over a project folder
H:/CrystalPilot/.venv/Scripts/python.exe -X utf8 -m crystalpilot.workbench.cli chat workbench/demo-mof --yes

# full server (legacy /api/solve + workbench APIs + /wb debug UI)
H:/CrystalPilot/.venv/Scripts/python.exe -X utf8 -m uvicorn server.app:app --port 8000
```

Credentials: fetched on demand by `crystalpilot/workbench/print_token.py`
(provider `auth.command`); never stored in env vars, config or logs.

File: workbench/demo-mof/CrystalPilot Results/task_20260827_234012/final.cif
data_crystalpilot

_audit_creation_method        'CrystalPilot'
_chemical_formula_sum         'C244 H160 Cu8 O32'
_cell_formula_units_Z         1
# formula counts are per unit cell (Z=1 basis); occupancy-weighted
_diffrn_radiation_wavelength  0.68914
_cell_length_a                15.7900
_cell_length_b                32.3100
_cell_length_c                11.8600
_cell_angle_alpha             90.000
_cell_angle_beta              90.000
_cell_angle_gamma             90.000
_cell_volume                  6050.67
_space_group_name_H-M_alt     'C 2 2 21'
_space_group_IT_number        20

loop_
  _space_group_symop_operation_xyz
  'x,y,z'
  'x,-y,-z'
  '-x,y,-z+1/2'
  '-x,-y,z+1/2'
  'x+1/2,y+1/2,z'
  'x+1/2,-y+1/2,-z'
  '-x+1/2,y+1/2,-z+1/2'
  '-x+1/2,-y+1/2,z+1/2'

_refine_ls_R_factor_gt            0.1021
_refine_ls_R_factor_all           0.1037
_refine_ls_wR_factor_ref          0.2912
_refine_ls_goodness_of_fit_ref    0.948
_refine_ls_number_reflns          8198
_refine_ls_number_parameters      324
_refine_diff_density_max          0.72
_refine_diff_density_min          -0.98

# Disordered solvent handled by BYPASS-style masking (cf. SQUEEZE):
_platon_squeeze_void_nr           2
# total solvent electrons/cell:   375.6
# solvent-accessible volume:      31.7 % of cell

loop_
  _atom_site_label
  _atom_site_type_symbol
  _atom_site_fract_x
  _atom_site_fract_y
  _atom_site_fract_z
  _atom_site_U_iso_or_equiv
  _atom_site_adp_type
  _atom_site_occupancy
  Cu1     Cu    0.06885   0.01987   0.36351   0.0463 Uani  1.000
  C1      C     0.07028   0.29445   0.20962   0.0320 Uani  1.000
  C2      C     0.00000   0.27339   0.25000   0.0317 Uani  1.000
  C3      C     0.00000   0.40487   0.25000   0.0442 Uani  1.000
  O1      O     0.15939   0.04633   0.44808   0.0565 Uani  1.000
  C4      C     0.00000   0.36085   0.25000   0.0320 Uani  1.000
  C5      C     0.06948   0.33768   0.21087   0.0291 Uani  1.000
  O2      O     0.03091   0.07587   0.33602   0.0648 Uani  1.000
  C6      C     0.00000   0.14332   0.25000   0.0451 Uani  1.000
  O3      O     0.00000  -0.00181   0.25000   0.0886 Uani  1.000
  C7      C     0.21671   0.21813   0.06296   0.0617 Uani  1.000
  O4      O     0.12466   0.03270   0.62961   0.0528 Uani  1.000
  C8      C     0.14844   0.27120   0.17532   0.0398 Uani  1.000
  C9      C     0.00000   0.22845   0.25000   0.0388 Uani  1.000
  C10     C     0.22871   0.08388   0.59145   0.0455 Uani  1.000
  C11     C     0.14466   0.36207   0.17073   0.0368 Uani  1.000
  C12     C     0.16930   0.36183   0.05551   0.0408 Uani  1.000
  C13     C     0.12176   0.33232   0.72484   0.0946 Uani  1.000
  C14     C     0.14732   0.24342   0.08531   0.0462 Uani  1.000
  C15     C     0.20861   0.24947   0.71993   0.0621 Uani  1.000
  C16     C     0.22950   0.38990   0.02041   0.0440 Uani  1.000
  C17     C     0.05315   0.16162   0.32196   0.0453 Uani  1.000
  C18     C     0.05382   0.20491   0.32087   0.0433 Uani  1.000
  C19     C     0.22293   0.27436   0.23608   0.0583 Uani  1.000
  C20     C     0.00652   0.42738   0.14974   0.0624 Uani  1.000
  O5      O     0.03038   0.00000   0.00000   0.1110 Uani  1.000
  C21     C     0.20916   0.27848   0.63060   0.0710 Uani  1.000
  C22     C     0.19129   0.38787   0.24570   0.0497 Uani  1.000
  C23     C     0.00000   0.49354   0.25000   0.0967 Uani  1.000
  C24     C     0.00000   0.09437   0.25000   0.0520 Uani  1.000
  C25     C     0.25170   0.08405   0.70607   0.0425 Uani  1.000
  C26     C     0.00807   0.46949   0.15103   0.0921 Uani  1.000
  C27     C     0.11148   0.31842   0.51204   0.1203 Uani  1.000
  C28X    C     0.16415   0.05375   0.55489   0.0428 Uani  1.000
  C29X    C     0.12578   0.30194   0.61918   0.0922 Uani  1.000
  C30X    C     0.04002   0.26966   0.61317   0.1321 Uani  1.000
  C31X    C     0.07411   0.30018   0.56220   0.1790 Uani  1.000
  C32X    C     0.17153   0.35068   0.52871   0.1249 Uani  1.000
  C33X    C     0.07171   0.46440   0.73110   0.3423 Uani  1.000
  C34X    C     0.04437   0.44005   0.84327   0.1294 Uani  1.000
  H7      H     0.21463   0.19912   0.00414   0.0740 Uiso  1.000
  H12     H     0.14536   0.34319   0.00499   0.0489 Uiso  1.000
  H13A    H     0.17330   0.33010   0.76735   0.1419 Uiso  1.000
  H13B    H     0.11492   0.36028   0.69901   0.1419 Uiso  1.000
  H13C    H     0.07464   0.32489   0.77183   0.1419 Uiso  1.000
  H14     H     0.09958   0.24177   0.03961   0.0554 Uiso  1.000
  H15     H     0.16159   0.24697   0.76665   0.0745 Uiso  1.000
  H16     H     0.24239   0.39103  -0.05604   0.0528 Uiso  1.000
  H17     H     0.08777   0.14645   0.37009   0.0544 Uiso  1.000
  H18     H     0.09103   0.21878   0.36849   0.0520 Uiso  1.000
  H19     H     0.22574   0.29444   0.29213   0.0699 Uiso  1.000
  H20     H     0.00984   0.41340   0.08133   0.0749 Uiso  1.000
  H22     H     0.18266   0.38550   0.32300   0.0597 Uiso  1.000
  H25     H     0.22780   0.06486   0.75509   0.0509 Uiso  1.000
  H26     H     0.01483   0.48325   0.08275   0.1105 Uiso  1.000
  H33XA   H     0.06031   0.44874   0.66300   0.4108 Uiso  1.000
  H33XB   H     0.13049   0.47311   0.73258   0.4108 Uiso  1.000
  H34XA   H     0.07703   0.41510   0.84973   0.1941 Uiso  1.000
  H34XB   H     0.05446   0.45725   0.90789   0.1941 Uiso  1.000
  H34XC   H    -0.01473   0.43323   0.83930   0.1941 Uiso  1.000

loop_
  _atom_site_aniso_label
  _atom_site_aniso_U_11
  _atom_site_aniso_U_22
  _atom_site_aniso_U_33
  _atom_site_aniso_U_23
  _atom_site_aniso_U_13
  _atom_site_aniso_U_12
  Cu1       0.0391   0.0297   0.0699   0.0002  -0.0069  -0.0002
  C1        0.0322   0.0180   0.0459  -0.0039   0.0049  -0.0013
  C2        0.0276   0.0135   0.0540   0.0000   0.0070  -0.0000
  C3        0.0572   0.0305   0.0448   0.0000   0.0044  -0.0000
  O1        0.0479   0.0503   0.0713   0.0001  -0.0104  -0.0027
  C4        0.0311   0.0261   0.0388   0.0000   0.0067  -0.0000
  C5        0.0300   0.0180   0.0392   0.0013  -0.0017  -0.0070
  O2        0.0650   0.0382   0.0912  -0.0028  -0.0146   0.0075
  C6        0.0462   0.0235   0.0655   0.0000  -0.0050  -0.0000
  O3        0.0873   0.0569   0.1215   0.0000  -0.0449  -0.0000
  C7        0.0742   0.0575   0.0533  -0.0078   0.0129   0.0261
  O4        0.0475   0.0306   0.0804   0.0009   0.0068  -0.0040
  C8        0.0401   0.0320   0.0473  -0.0012   0.0063   0.0008
  C9        0.0355   0.0349   0.0461   0.0000   0.0002  -0.0000
  C10       0.0347   0.0399   0.0620  -0.0000  -0.0009  -0.0070
  C11       0.0381   0.0248   0.0475  -0.0012   0.0017  -0.0069
  C12       0.0382   0.0348   0.0494  -0.0002   0.0039  -0.0073
  C13       0.1260   0.0860   0.0718  -0.0005  -0.0013   0.0291
  C14       0.0524   0.0380   0.0482  -0.0010   0.0070   0.0046
  C15       0.0483   0.0647   0.0733  -0.0058  -0.0067   0.0185
  C16       0.0372   0.0392   0.0556   0.0012   0.0042  -0.0028
  C17       0.0475   0.0239   0.0646  -0.0045  -0.0096   0.0059
  C18       0.0438   0.0248   0.0614  -0.0036  -0.0097   0.0027
  C19       0.0396   0.0534   0.0818  -0.0007  -0.0016   0.0111
  C20       0.0998   0.0359   0.0516   0.0030   0.0004  -0.0081
  O5        0.0571   0.1322   0.1438  -0.0295  -0.0000  -0.0000
  C21       0.0681   0.0831   0.0618  -0.0030  -0.0051   0.0438
  C22       0.0547   0.0395   0.0550  -0.0060   0.0026  -0.0097
  C23       0.1762   0.0452   0.0685   0.0000   0.0122  -0.0000
  C24       0.0457   0.0385   0.0716   0.0000  -0.0023  -0.0000
  C25       0.0483   0.0208   0.0583   0.0029  -0.0007  -0.0105
  C26       0.1940   0.0290   0.0534   0.0025   0.0130   0.0017
  C27       0.0873   0.1279   0.1457   0.0283   0.0376  -0.0106
  C28X      0.0371   0.0231   0.0681  -0.0000   0.0019   0.0006
  C29X      0.0974   0.1079   0.0711  -0.0052  -0.0148   0.0488
  C30X      0.0945   0.1843   0.1174  -0.0189  -0.0189   0.0279
  C31X      0.1080   0.2728   0.1563  -0.0381   0.0014   0.0666
  C32X      0.1296   0.1178   0.1273   0.0388   0.0146   0.0579
  C33X      0.5950   0.1178   0.3140   0.0219   0.0591   0.1346
  C34X      0.2442   0.0464   0.0976   0.0064  -0.0155   0.0130
