Repository: TopoSpace/CrystalPilot-Preview

<picture>
    <source media="(prefers-color-scheme: dark)" srcset="design/CrystalPilot-logo-v1/png/crystalpilot-app-dark-256.png">
  </picture>
<h1 align="center">CrystalPilot</h1>
A local workbench in which a language-model agent solves and refines single-crystal X-ray structures<br>
through typed crystallographic tools, while you watch the crystal, the node tree and the numbers change.
  <a href="#what-crystalpilot-does">What it does</a> ·
  <a href="#a-session-from-start-to-delivery">A session</a> ·
  <a href="#how-it-is-built">How it is built</a> ·
  <a href="#results-measured-so-far">Results</a> ·
  <a href="#running-it">Running it</a> ·

<a href="#documentation">Documentation</a>
---

## What CrystalPilot is

CrystalPilot is a program you run on your own computer. It opens a project folder that holds diffraction data and turns a language model into a working crystallographer for that folder.

## Results measured so far

These are the runs that were evaluated against a human reference or a hard gate. They are dated because the code keeps changing.

| Case | Date | Outcome |
|---|---|---|
| SJTU-9, a Zr-MOF whose coarse model was deliberately damaged in three places (wrong element, broken aromatic ring, missing μ3-O) | 2026-08 | All three defects found and repaired from the priors "ZrCl4 + H4TCPB" alone. Final R1 0.0615 against 0.0617 for the human refinement; wR2 0.2002 against 0.2048; atom match 1.0/1.0; SHELXL cross-check R1 0.0611. Every checkCIF alert explained. |
| L-cysteine, 1,700 CBF frames from Diamond I19 | 2026-08 | Reduced with the staged DIALS tools (CC½ 0.998, Rmerge 0.055, completeness 95.8 %), solved in P2₁2₁2₁, refined to R1 about 0.050. |
| Import fidelity, nine published structures | 2026-08 | Gate: SHELXL with zero cycles on the imported model must reproduce the published R1 within 0.005. Eight of nine pass; the twin cases agree within 0.0005. Five importer bugs were found and fixed by this gate. |
| Twin trap, COD 2229074 | 2026-08 | The agent showed from the deposited structure factors that the published R1 cannot be reproduced, recomputed R1 0.0526 consistent with the deposit, and declined to add restraints to chase the paper's number. |
| Coarse-solve pipeline, 33 structures | 2026-08 | 75.8 % solved without a model; space group correct at rank 1 in 87.9 %. |
| NU-1000 with a post-synthetic bromophenylacetate modification, synchrotron data | 2026-09 | Framework solved and refined in P6/mmm to R1 0.0811 (screenshots above); delivered as diagnostic with the reasons stated. The pore guest was not identified in this data and its scattering was treated with a solvent mask. |

## Data handling

Diffraction data, frames, models and deliveries stay on the machine that runs the service. What reaches the model provider is the conversation: the text you write, the structured summaries the tools return, and images only when you attach one or when the agent asks `view_structure` for a rendering. Uploading a CIF to the IUCr checkCIF service is off by default and, when enabled for a project, still requires approval for every call. Original data files are never modified; the tools work on copies inside the project folder.

# Workbench prototype archive (round 2, Phase 0)

The Codex-harness prototype that used to live here was **merged into the main
package in Phase 1**. Current locations:

| was (prototype) | now (product) |
|---|---|
| `workbench/crystalpilot_workbench/` | `crystalpilot/workbench/` (core, service, routes, cli, agents_md, print_token) |
| `workbench/codex-home/` | `codex-home/` at the repo root (isolated CODEX_HOME) |
| `workbench/.venv` (own SDK install) | main `.venv` via the `workbench` extra (`pip install -e .[workbench]`, pinned `openai-codex==0.147.0`) |
| debug web UI on port 8100 | served by the main server: `http://localhost:8000/wb` |
| `workbench/smoke_test.py` | `scripts/workbench_smoke.py` |

Still here, still current:

- `ADR-001-codex-harness.md` — the harness decision record (accepted).
- `MIGRATION.md` — the phased plan (Phase 1 done; see per-phase status inside).
- `demo-project/`, `demo-mof/` — validation projects. The evidence from the
  round-2 natural-language MOF solve demo is in
  `demo-mof/CrystalPilot Results/task_20260827_234012/` (final.cif, report.html,
  agent-written Chinese SUMMARY.md, redacted transcript.jsonl).

## Reproduce (Phase 1 layout)

```bash

# harness smoke test (isolated CODEX_HOME + gateway + thread resume)
H:/CrystalPilot/.venv/Scripts/python.exe -X utf8 scripts/workbench_smoke.py

# CLI chat over a project folder
H:/CrystalPilot/.venv/Scripts/python.exe -X utf8 -m crystalpilot.workbench.cli chat workbench/demo-mof --yes

# full server (legacy /api/solve + workbench APIs + /wb debug UI)
H:/CrystalPilot/.venv/Scripts/python.exe -X utf8 -m uvicorn server.app:app --port 8000
```

Credentials: fetched on demand by `crystalpilot/workbench/print_token.py`
(provider `auth.command`); never stored in env vars, config or logs.

File: workbench/demo-mof/CrystalPilot Results/task_20260827_234012/SUMMARY.md
# 铜 MOF 单晶结构解析摘要

## 结论

- 最终空间群：**C222(1)**（标准符号 `C 2 2 21`，No. 20，Sohncke 空间群）。
- 晶胞：`a = 15.7900 Å`，`b = 32.3100 Å`，`c = 11.8600 Å`，`α = β = γ = 90°`，`V = 6050.67 Å³`。
- 自动判群给出的近邻候选 C222、Cmm2、C2mm、Cmmm 均进行了独立电荷翻转试解，全部未能得到结构；只有 C222(1) 收敛，电荷翻转图相关系数为 0.953。因此最终采用 C222(1)。
- 数据统计：`d_min = 0.693 Å`，独立反射 8198 个，`R_int = 0.024`，完整度 86.1%。

## 精修指标

- `R1 [强反射] = 0.1021`（7870 个强反射）
- `R1 [全部数据] = 0.1037`
- `wR2 = 0.2912`
- `GooF = 0.948`
- 参数数 324；差值电子密度峰/谷为 `+0.72 / -0.98 e Å⁻³`。
- 自动综合置信度：**80.6/100，high（高）**。
- 使用了溶剂掩膜：2 个孔洞，合计约 375.6 e/晶胞，溶剂可及体积约占晶胞 31.7%。

## Cu 配位与骨架

对 CIF 中对称等价原子去重后，Cu1 的实际配位数为 **5**，Cu–O 距离为：

- Cu1–O3：1.8668 Å
- Cu1–O4：1.9153 Å
- Cu1–O2：1.9336 Å
- Cu1–O1：1.9444 Å
- Cu1–O5：2.3426 Å

最大的两个 O–Cu–O 角为 168.40° 和 164.83°，Addison `τ5 = 0.059`，表明 Cu 为明显的**畸变四方锥五配位**，而非八配位。O1/O2/O4 为羧酸基 O 位点；O3 和较长轴向的 O5 均为 μ2-桥联 O 位点，Cu–O3–Cu 与 Cu–O5–Cu 角分别为 135.92° 和 96.04°。O3/O5 的质子化状态仅凭当前模型不能唯一确定。最近的 Cu···Cu 距离为 3.4608 和 3.4829 Å。Cu(II)–O 键价和为 2.287，支持 Cu(II) 价态。连接性分析给出三维 MOF 骨架。

自动报告中的唯一警报把 Cu 记为 CN=8；复核表明这是特殊位置 O 原子在生成对称等价接触时被重复计数所致，去重后的 CN=5 和四方锥几何是合理结果。

## 质量与使用限制

- R1 约 10.2%，处于多孔/无序 MOF 可接受范围的边缘，wR2 偏高；主要限制来自较低完整度、大孔洞无序溶剂以及若干高 ADP 碳位点，尤其 C33X（`Ueq = 0.3423 Å²`）。该模型适合确定空间群、金属配位和骨架拓扑，但用于发表前仍建议结合化学组成对无序片段施加约束并复核原子类型。
- 当前输入只提供 C/Cu/O 原子类型；自动解释也提示 C/N 区分不能由该模型单独解决。因此 CIF 中的经验式 `C244 H160 Cu8 O32`（不含被掩膜溶剂）应视作当前模型式，而不是经元素分析确认的最终化学式。
- 原始 INS 的 SHELXT 注释给出 Flack `x = 0.413(2)`，提示可能存在明显反演孪晶；本次最终 CIF 未精修 Flack/孪晶分数，故绝对结构与孪晶比例尚不能作为最终结论。

## 交付文件

- `final.cif`：最终精修结构
- `report.html`：可视化报告
- `report.json`：机器可读完整报告
- `runs/`：完整主流程及审计轨迹
- `trials/`：候选空间群试解结果
